Repository: ohru131/Standard_Catalog

# Fatigue / Index

**ASTM・ISO・JISの疲労試験、動的試験、動特性および破壊靭性規格を横断検索する静的ポータルです。**

公開サイトは [GitHub Pages][1] で閲覧できます。本リポジトリは、材料、試験領域、規格体系、キーワードから規格を絞り込み、試験計画を始めるための参照情報を提供します。規格本文そのものを転載するものではありません。

| 項目 | 内容 |
|---|---|
| 収載範囲 | ASTM・ISO・JISの疲労、動的試験、動的粘弾性、制振・減衰、破壊靭性 |
| 収載件数 | 44規格 |
| 主な対象材料 | 金属、高分子、ゴム、セラミックス、複合材料、試験システム |
| 公開先 | [ohru131.github.io/Standard_Catalog][1] |
| 自動確認 | 毎月1日 02:17 UTC（日本時間 11:17）に規格ページとリンク切れを確認 |

## 主な機能

規格番号、試験方法、材料名によるキーワード検索に加え、規格体系、試験領域、材料、関連JISの有無で規格を絞り込めます。選択した規格では、公式ScopeおよびASTMのSignificance and Useに基づく日本語要約、代表的な試験構成、主要結果、レポート記載項目を確認できます。

各詳細画面の**先頭の規格番号**は、ASTM、ISO、JISなどの公式個別規格ページへの直接リンクです。画面内には「データ自動更新日」と確認済み規格数も表示します。

詳細画面下部の**参照リンク**には、公式個別ページに加えて、日本産業標準調査会（JISC）のJIS検索、日本規格協会（JSA Webdesk）の規格検索、日本溶接協会の疲労ナレッジプラットフォーム、NIMSの疲労データシートなど、日本語で読める関連情報源を規格の体系・試験領域に応じて表示します。日本語のリンクを先に並べます。

| 表示・操作 | 内容 |
|---|---|
| 規格一覧 | 体系・試験領域・材料での絞り込みとキーワード検索 |
| 規格詳細 | 公式記述に基づく要約、試験内容・条件、結果、報告チェックリスト |
| 関連規格 | 同一テーマまたはISO/JIS対応の規格へ切替 |
| 公式原典 | 先頭の規格番号、または詳細下部のリンクから公式個別ページを開く |
| 参照リンク | 詳細下部の「参照リンク（日本語・英語）」から、JISC・日本規格協会などの日本語情報源と公式ページを開く |

## 月次の公式確認

GitHub Actionsの `Monthly official standards check` は、各規格の公式個別ページまたは公式メタデータを確認し、成功したレコードの確認日を `client/src/data/catalogue-monitor.json` に記録します。ISO規格ではISO公式オープンデータを、ASTMの一部規格ではASTM Storeの公式個別ページを確認経路として利用します。

公式ページの題名、説明、見出し、正規URL、後継規格または状態に差分が見つかった場合、本文やScope要約を自動で書き換えることはしません。変更候補を「要確認」として保存し、GitHub Issueを作成します。これにより、規格の版・廃止状態・適用範囲を原典で確認してから反映できます。

手動で確認する場合は、GitHubの **Actions** から **Monthly official standards check** を選び、**Run workflow** を実行してください。詳細は [GITHUB_PAGES.md](./GITHUB_PAGES.md) を参照してください。

## リンクの一括管理と月次のリンク切れ自動除外

画面に出るURLは、規格の公式ページも日本語の関連リンクも含めて `client/src/data/links.json` の1ファイルで一括管理します。各リンクはID、URL、表示名、言語（`ja` / `en`）、種別、説明、`pinned` を持ち、規格ごとの割り当て（`standardLinks`）、規格体系ごとの共通リンク（`authorityLinks`）、試験領域ごとの共通リンク（`categoryLinks`）で画面に展開します。URLの追加・差し替えはこのファイルだけを編集します。

`scripts/check-links.mjs` は、このレジストリの全URLに対して到達性を確認し、結果を `client/src/data/link-health.json` に記録します。HEADを拒否するサイトがあるためGETで再確認し、一時的な障害で消えないよう1回の判定につき複数回リトライします。

| 状態 | 画面上の扱い |
|---|---|
| 到達できる | 通常どおり表示 |
| 連続2回（通常の月次実行では2か月）到達できない補助リンク | 参照リンク一覧から**自動的に非表示** |
| 同じ条件で到達できない公式ページ（`pinned: true`） | 一次情報への導線を残すため表示を維持し、到達できなかった旨を注記 |
| 再び到達できるようになった | 次回の確認で**自動的に再表示** |

失敗回数は実行ごとに数えます。同じ日に手動実行を繰り返すと、その回数だけ加算される点に注意してください。非表示のしきい値は `links.json` の `policy.hideAfterConsecutiveFailures` で変更できます。しきい値に達したリンクは、GitHub Issueでも通知します。

```bash

# 全リンクの死活確認（link-health.json を更新）
pnpm check:links
```

| 環境変数 | 既定値 | 内容 |
|---|---|---|
| `LINK_CHECK_ATTEMPTS` | `3` | 1リンクあたりのリトライ回数 |
| `LINK_CHECK_CONCURRENCY` | `4` | 同時確認数 |
| `LINK_CHECK_TIMEOUT_MS` | `25000` | 1リクエストのタイムアウト |
| `LINK_CHECK_FAIL_THRESHOLD` | `links.json` の設定値 | 自動非表示とする連続失敗回数 |
| `LINK_CHECK_LIMIT` | 制限なし | 先頭から確認するリンク数（動作確認用） |

## CI/CD

GitHub Actionsにより、変更内容の検証、GitHub Pagesへの公開、月次の公式確認を分離して実行します。

| ワークフロー | 実行契機 | 処理内容 |
|---|---|---|
| `Validate portal` | `main` 宛てのプルリクエスト、手動実行 | 型検査とGitHub Pages用ビルドを実行し、公開前の変更を検証 |
| `Deploy static site to GitHub Pages` | `main` へのpush、手動実行 | 型検査・静的ビルド後にGitHub Pagesへ公開 |
| `Monthly official standards check` | 毎月1日 02:17 UTC、手動実行 | 公式確認、全リンクの死活確認、確認日更新、要確認Issue作成、Pages再公開 |

> `Monthly official standards check` は差分を自動で本文へ反映しません。公式記録に変化があった場合は、GitHub Issueで確認対象として通知します。

## ローカルで実行する

Node.js 20以上とpnpmを用意して、次のコマンドを実行します。

```bash
pnpm install --frozen-lockfile
pnpm dev
```

型検査と本番ビルドは次のとおりです。GitHub Pagesと同じ配下パスでビルドを確認する場合は、`VITE_BASE_PATH` を指定します。

```bash
pnpm check
pnpm build

# GitHub Pages用のビルド確認
VITE_BASE_PATH=/Standard_Catalog/ pnpm build
```

公式規格ページの確認スクリプトは、以下で手動実行できます。

```bash
pnpm check:standards
pnpm check:links
```

## リポジトリ構成

| パス | 役割 |
|---|---|
| `client/src/pages/Home.tsx` | 規格目録、検索・絞り込み、規格詳細の画面実装 |
| `client/src/data/catalogue-monitor.json` | 月次確認の実行日、確認結果、要確認状態 |
| `client/src/data/links.json` | 画面に出る全URLの一括管理レジストリ（編集対象） |
| `client/src/data/link-health.json` | リンク死活監視の結果と自動非表示の状態（自動生成） |
| `client/src/data/links.ts` | レジストリと死活結果を突き合わせ、表示可能なリンクだけを返す |
| `scripts/check-standards.mjs` | 公式規格ページ・公式メタデータの確認処理 |
| `scripts/check-links.mjs` | 全参照URLの死活確認とリンク切れの自動非表示判定 |
| `.github/workflows/ci.yml` | プルリクエストの型検査・GitHub Pages用ビルド |
| `.github/workflows/deploy-pages.yml` | GitHub Pagesへの静的サイト公開 |
| `.github/workflows/monthly-standards-check.yml` | 月次の公式確認、差分Issue、再公開 |
| `GITHUB_PAGES.md` | GitHub Pagesおよび月次確認の運用メモ |

## 更新時の留意事項

規格番号、版、状態、公式URL、Scope要約を更新する場合は、必ず規格機関の公式個別ページまたは公式メタデータで確認してください。自動確認の結果は、情報更新の候補を検知するためのものであり、規格の適用可否や試験の適合性を保証するものではありません。実際の試験計画では、購入・契約した規格本文、装置構成、校正、治具、計測器および試験条件を個別に確認してください。

## 参考リンク

[1]: https://ohru131.github.io/Standard_Catalog/ "Fatigue / Index — GitHub Pages"

File: attached-standards-research.md
# 添付規格一覧の精査メモ

## 判定基準

本ポータルには、島津製作所の電気油圧・電磁式疲労試験機を中心に、軸力／ひずみ制御、曲げ、ねじり、熱機械疲労、き裂進展、材料単体の動的機械特性として実施できる規格を収載する。製品の機能試験、走行・環境振動、油圧・燃料噴射系の専用試験、橋梁・車両座席・遊戯施設の現地／専用試験、用語・製品仕様・研究資料は除外する。

## 個別公式ページで確認済み

| 候補 | 公式情報での状況 | 採用判断 | 根拠URL |
| --- | --- | --- | --- |
| ISO 12108:2012 | **Withdrawn**。ISO 12108:2018に改訂済み | 旧版は採用しない。ISO 12108:2018を候補とする | https://www.iso.org/standard/42815.html |
| ISO 23296:2022 | ISO公式ページのライフサイクル表示では旧版であり、ISO 23296:2025が現行として表示される | 2022年版は採用しない。2025年版を候補とする | https://www.iso.org/standard/75166.html |
| ASTM F2345-21 | **Active**。セラミック製モジュラー大腿骨頭の繰返し疲労強度が対象 | 治具・生理食塩水環境を必要とする**部品疲労試験**として採用候補。試験機単体での一般材料試験としては扱わない | https://store.astm.org/f2345-21.html |
| ASTM F2346-18 | **Historical**。人工椎間板の静的・動的特性が対象 | 採用しない。生理食塩水浴、温度、専用の部品試験構成を要し、かつ確認ページでは旧版扱い | https://store.astm.org/f2346-18.html |
| ISO 23296:2025 | **Published**。力制御の熱機械疲労試験を対象とし、装置・試験片・結果提示を扱う | 高温炉／温度計測との同期構成がある場合の**条件付き採用**。通常の室温疲労試験とは区別する | https://www.iso.org/standard/85732.html |
| ISO 22407:2021 | **Published**。軸試験機で、一定振幅・力又は変位制御による金属の平面曲げ疲労試験を対象とする | **採用**。平面曲げ治具が必要であることを明記する | https://www.iso.org/standard/73126.html |
| ISO 12110-1:2013 | **Published**。単一アクチュエータ、主として力制御の変動振幅疲労試験を扱う | **採用**。任意波形・変動振幅制御が可能な構成を前提とする | https://www.iso.org/standard/54712.html |
| ISO 12110-2:2013 | **Published**。変動振幅疲労試験に用いるサイクル計数・データ削減方法を扱う | **採用**。ISO 12110-1の結果整理として関連付ける | https://www.iso.org/standard/54713.html |
| ASTM D7791-22 | **Active**。剛性・半剛性プラスチックの引張又は圧縮による一軸動的疲労を対象とする | **採用**。引張・圧縮用治具を備えた疲労試験機で実施可能 | https://store.astm.org/d7791-22.html |
| ASTM D4482-11(2021) | 添付の`D4482-11(2021)`は再承認版。`D4482-21`という版番号のURLは存在しない | **採用候補**。現行の個別公式ページURLを`D4482-11r21`として扱う | https://store.astm.org/d4482-11r21.html |
| ASTM D8237-18 | **Historical**。アスファルト混合物を四点曲げ専用装置で試験する規格 | 採用しない。添付ではプラスチック規格として記載されていたが、実際はアスファルト混合物用かつ旧版 | https://store.astm.org/d8237-18.html |
| ASTM D4482-11(2021) | **Active**。未切欠きゴム試験片の引張ひずみサイクルによる疲労寿命を対象とする | **採用**。ゴム用グリップ等、試験片に合う治具を使用する条件で島津の繰返し引張試験構成に適用可能 | https://store.astm.org/d4482-11r21.html |
| JIS K 6270:2018 | **有効**。2018-06-20発行、2023-10-20確認。ゴム・熱可塑性ゴムの定ひずみ引張疲労を対象とする | **採用**。ゴム用グリップ等を備えた繰返し引張試験構成に適用可能 | https://webdesk.jsa.or.jp/books/W11M0090/index/?bunsyo_id=JIS+K+6270%3A2018 |

## 添付一覧から明らかに除外する群

| 区分 | 除外理由 |
| --- | --- |
| ISO 7905系列、ISO 4008-1、油圧・空気圧機器試験 | 燃料噴射・流体系の専用ベンチ／媒体が必要で、材料疲労試験機単体による疲労・動特性試験ではない。 |
| ISO 14963、ISO 18649、ISO 10326-3、JIS C 60068系列 | 橋梁・座席・電気電子機器の振動／現地・環境試験であり、材料試験機による材料疲労試験の対象外。 |
| JIS／ISOの用語、製品仕様、品質規格 | 試験方法ではないため、試験規格目録の収載対象から外す。 |
| ASTM STP／JTE資料 | 規格ではなく技術報告・研究資料であり、規格目録の対象外。 |

## 今回の目録反映対象

| 規格体系 | 追加する規格 | 島津疲労試験機での位置付け |
| --- | --- | --- |
| ISO | ISO 12108:2018、ISO 12110-1:2013、ISO 12110-2:2013、ISO 22407:2021、ISO 23296:2025 | 軸力制御、変動振幅、き裂進展、平面曲げ、熱機械疲労。平面曲げ・TMFにはそれぞれ曲げ治具・高温構成が必要。 |
| ASTM | ASTM D7791-22、ASTM D4482-11(2021)、ASTM F2345-21 | プラスチック一軸疲労、ゴム伸長サイクル、医療用セラミック部品疲労。F2345は専用コーン治具と生理食塩水環境が必要。 |
| JIS | JIS K 6270:2018、JIS K 6394:2007、JIS R 1621:2008、JIS T 0309:2009、JIS T 0310:2009 | ゴム引張疲労・動的性質、セラミックス曲げ疲労、生体金属の疲労・き裂進展。動的性質・曲げ・生体環境には個別治具・環境構成を要する。 |

添付にあったASTM D8237-18、ASTM F2346-18、ASTM C394/C394M、ASTM D4440、ISO 7905系列、ISO 4008-1、ISO 14963、ISO 18649、各種JIS製品規格・環境振動規格・用語規格は、版が旧版又は材料用疲労試験機の単体運用に明らかに適さないため、目録には追加していない。

File: equipment-research-notes.md
# 装置情報・掲載方針メモ

## 一次情報

| 区分 | 公式ページ | 確認できた内容 | ポータルでの扱い |
| --- | --- | --- | --- |
| 動的試験（疲労・耐久） | https://www.an.shimadzu.co.jp/products/materials-testing/fatigue-testingimpact-testing/index.html | 島津製作所の動的試験（疲労・耐久）カテゴリーページ | 装置情報の出典元として明示し、製品別ページへ導線を設ける |
| EMTシリーズ | https://www.an.shimadzu.co.jp/products/materials-testing/fatigue-testingimpact-testing/emt-series/index.html | 電磁力を駆動源とする疲労・耐久試験システム。油を使わないクリーンで静かな駆動を訴求し、最大2 m/s、最大ストローク±50 mmの高速繰返し試験に対応。試験空間が大きく、恒温槽（オプション）を装着した雰囲気試験にも対応する旨を掲載。 | 「参考装置構成」として、疲労・耐久・環境試験への関連を説明する。規格の必須装置要件と製品機能を混同しない。 |

## 画像の取扱い

島津製作所のEMTシリーズ個別ページには、試験システム本体と制御装置の写真が掲載されている。ポータルへ利用する場合は、画像の出典を「島津製作所 EMTシリーズ」と明示し、製品個別ページへのリンクを付ける。利用可否はサイトの利用条件の追加確認後に最終判断する。許諾範囲が確認できない場合は、製品写真を複製せず、同ページへのリンクと生成した中立的な試験装置イメージを使用する。

## 記載上の注意

規格ごとの試験条件は標準の適用範囲・要求事項を簡略化した探索用の要約とし、数値条件は規格本文、試験計画書、顧客仕様による確認が必要であることを明記する。試験機の最大荷重、周波数、温度域、治具、計測器はレポート記載項目に含めるが、ここで示す装置ページの仕様をすべての規格の必須条件として扱わない。

## 追加確認：EHF-Eシリーズ

| 項目 | 確認内容 | 出典 |
| --- | --- | --- |
| 装置種別 | 動的・疲労試験機「サーボパルサ」。下部マウントアクチュエータを採用したE形フレーム。 | https://www.an.shimadzu.co.jp/products/materials-testing/fatigue-testingimpact-testing/ehf-e-series/index.html |
| 動的定格容量 | 50 kN、100 kN、200 kN、300 kN、500 kNの表記。 | 同上 |
| 対応材料・用途 | プラスチック、アルミニウム、複合材、鉄鋼材料の静的・動的・疲労試験。高温・恒温環境下、熱疲労、破壊靱性、コンポーネント性能・耐久性評価にも言及。 | 同上 |
| 付属構成 | グリップ、圧盤、伸び計、試験環境システムを付属可能とする。 | 同上 |
| 画像候補 | EHF-E本体、抵抗加熱式高温試験システム、高周波誘導加熱式高温試験システム、コンポーネント試験の写真が掲載。 | 同上 |

ポータルでは、EMTとEHF-Eを「参考装置構成」として併記する。EMTは電磁式の高速繰返し試験、EHF-Eは電気油圧サーボ式の材料・部品疲労、高温・環境試験への拡張性を説明する。どちらも規格適合性を自動的に保証するものではなく、最終的な適用は装置構成・校正・治具・試験条件の確認を前提とする。

File: ideas.md
# Fatigue Standards Portal — デザイン構想

## 3つのスタイルアプローチ

| Theme Name | Very Brief Intro | Probability |
| --- | --- | --- |
| 試験片の余白 | 研究ノートと試験報告書の余白から着想した、静かで精密な情報設計。紙の質感と深いインク色で、膨大な規格情報を読み解きやすくする。 | 0.07 |
| Instrument Panel | 動的試験機の計測パネルを思わせる、低彩度のダークインターフェース。周波数や波形のリズムを控えめな光と線で表現する。 | 0.03 |
| Materials Archive | 技術アーカイブと編集デザインを融合した、象牙色の紙面と朱赤の校正印を基調とする探索体験。規格の関連性を「参照カード」として辿れる。 | 0.09 |

## 選択したアプローチ：試験片の余白

### Design Movement

**スイス式エディトリアル・デザイン**と、機械材料試験の**ラボ・ノート**を融合する。情報の正確さを第一に、過度な装飾よりも階層、余白、線、タイポグラフィで信頼感をつくる。

### Core Principles

1. **検索結果を主役にする。** ヒーローや装飾は資料探索を妨げず、検索語・規格番号・対応関係を最優先で視認させる。
2. **試験の構造を見せる。** 応力波形、試験片、参照線を抽象化した細い罫線と注釈で、材料試験の文脈を繰り返し提示する。
3. **根拠と更新性を明示する。** 収載範囲、版、対応確認の注意を常に近くに置き、規格番号だけを根拠として誤用しない導線にする。
4. **余白で読みやすさを制御する。** 混雑した表ではなく、密度に強弱を付けた縦長の参照リストで閲覧負荷を下げる。

### Color Philosophy

紙のような**ウォームホワイト**を基調に、試験室の器具を思わせる**グラファイト**で本文を組む。識別・操作には疲労曲線から着想した深い**コバルトブルー**を使い、危険や未確認状態だけに控えめな朱赤を使う。色は装飾ではなく、規格体系と確認状態を読み分けるための記号とする。

### Layout Paradigm

大きな中心カードを置かず、**左の固定目次と右の文書面**で構成するアーカイブ型レイアウト。上部は検索の起点、下部は「目録」と「詳細ノート」が切り替わる二層の読み物として扱う。デスクトップでは規格一覧と詳細ノートを並置し、モバイルでは詳細を下部シートに展開する。

### Signature Elements

1. 規格番号の横に置く、試験波形を想起させる小さな**周期ライン**。
2. 一覧のカテゴリを示す**縦のコバルト・ルール**と、ページ端の目盛り。
3. 「ISO → JIS」対応を示す、角の丸くない**参照矢印チップ**。

### Interaction Philosophy

挙動は資料室の索引カードを引き出す感覚に寄せる。検索・フィルタは即時反映し、行の選択は右側の詳細ノートを更新する。キーボードに焦点を当て、検索、フィルタ、詳細の順に自然に辿れるようにする。

### Animation

すべての動きは控えめな**180–240ms のイーズアウト**とする。フィルタ適用時の結果行は 30ms ずつ短くフェードし、詳細ノートは右から 6px だけスライドして現れる。ボタンは 0.97 倍の押下感を持たせる。波形ラインは通常静止し、検索結果が更新された時だけ一度だけ描画される。`prefers-reduced-motion` ではすべての非必須アニメーションを無効化する。

### Typography System

見出しには **DM Sans** の太めウェイト、本文と表には **Noto Sans JP** を使う。規格番号・年・試験条件には **IBM Plex Mono** を使い、文字幅の一定さでコードのような検索性を担保する。見出しは詰めすぎず、本文は 15–16px と広めの行間で資料の読解に耐える設計とする。

### Brand Essence

**「標準の交点を、試験計画の入口にする。」—材料試験に携わる技術者が、ASTM・ISO・JISの対応を静かに確認できる規格探索ポータル。**

人格：**精密、静謐、実務的**。

### Brand Voice

見出しは短く断定的に、CTA は作業の次の一歩を示す。曖昧な販促語や汎用的な歓迎文は使わない。

> 「規格の交点から、試験計画へ。」

> 「ISOを選ぶ。対応するJISを確認する。」

### Wordmark & Logo

ロゴは、引張・圧縮を繰り返す波形を2本の直線で切り取り、中央に試験片の輪郭をつくる**「ループした試験片」**のシンボル。ワードマークはDM Sansのカスタム字間で「FATIGUE / INDEX」と二段に組み、スラッシュで文書索引らしさを付与する。

### Signature Brand Color

**Fatigue Cobalt — #0B4AA2**。長時間の読解を邪魔せず、リンク、選択状態、対応関係に一貫して使う識別色。

## Style Decisions

- 角丸は最小限（小さな検索欄とタグのみ）とし、主要な面は直線と細い罫線で組む。
- 画像は規格情報より強く主張させず、ヒーローに抽象的な試験波形／試験片のグラフィックを一度だけ用いる。
- 規格の正確な最新版・適用可否は必ず原典で確認する旨を、検索結果の近くに明示する。
- ループした試験片シンボルと二段の「FATIGUE / INDEX」ワードマークを、固定レール・モバイルの文書クローム・フッターで反復し、ポータル固有の索引記号とする。
- 画面左側には規格体系の固定レールに加え、本文側にページ目盛りを置く。章番号・罫線・モノスペースの座標を、このアーカイブの標準的なナビゲーション言語とする。
- ヒーローは検索作業を導く導入面にとどめ、検索欄・件数・目録リストを最初の画面で明瞭に見せる。試験片画像は検索起点を補助する役割に限定する。
- 装置紹介は販促カードではなく、写真・型式・用途・参照先を並べる「参考装置プレート」として扱う。影や大きな角丸を避け、コバルトの索引ルールとモノスペースの参照番号で目録面に接続する。
- FATIGUE / INDEXのロゴ、F/I索引記号、節番号、コバルトの縦ルールを、左レールと文書端に繰り返して、ページ全体を一冊の技術索引として認識させる。
- 規格目録専用版では、ナビゲーションのための左メニューは置かず、ページ端の目盛り・F/I座標・コバルトの索引線のみを文書クロームとして残す。
- ISO/JISおよび同一テーマの関連は、角丸のない参照プレートとモノスペースの規格番号で表現し、コバルトを「対応関係・選択状態・索引番号」の識別に限定する。

File: official-scope-research.md
# 公式Scope・Significance and Useの日本語要約方針

## 掲載方針

詳細パネルの要約は、規格本文の転載ではなく、公式の個別規格ページに公開されている**Scope**、及びASTMで公開されている場合の**Significance and Use**を日本語で短く整理したものとする。長い原文は、対象、試験方法・条件の範囲、主な利用目的、適用上の限定の順に圧縮する。規格固有の公式ページは、詳細パネル末尾の「個別規格ページ」から確認できる。

## 代表的な公式確認結果

| 規格 | 公式ページに基づく要点 | 表示ラベル |
| --- | --- | --- |
| ASTM E466-21 | 室温・大気中、一定振幅の軸力制御による金属試験片の疲労強度取得を対象とする。材料・形状・表面・応力条件の疲労抵抗への影響を扱い、部材・製品そのものは対象外。 | Official Scope / Significance · 日本語要約 |
| ASTM E647-24 | ΔKに対する疲労き裂進展速度を、近しきい値域から不安定化域まで求める。環境、R比、残留応力、き裂閉口などが解釈に影響することを明記する。 | Official Scope / Significance · 日本語要約 |
| ASTM E467-21 | 軸疲労試験系における一定振幅の動的力の制御又は指示精度を検証する。試験機構成・試験片・周波数・荷重範囲ごとに適用し、静的検証の代替にはしない。 | Official Scope / Significance · 日本語要約 |
| ISO・JIS各規格 | 公式個別ページに掲げられた規格題名・適用範囲の記述を基に、試験対象、制御方法、材料、環境又は構成上の限定を日本語で要約する。 | Official Scope · 日本語要約 |

## 出典

| 規格体系 | 参照先 |
| --- | --- |
| ASTM | 各規格のASTM Store個別ページ。公開されているScope及びSignificance and Useを参照。 |
| ISO | 各規格のISO公式個別ページ。公開されているScope又は規格説明を参照。 |
| JIS | JSA Webdeskの個別規格ページ。題名・規格概要・有効状態を参照。 |

要約は探索・試験計画の入口として提示する。適合性、必須条件、数値要件、版の有効性は必ず購入又は閲覧した原規格票で確認する。

File: standards-deep-research.md
# 規格内容拡充：調査ノート

## 方針

各規格カードには、第一資料としてASTM、ISO又はJISの個別規格ページを必ず付す。試験原理・結果解釈に関する補足は、公的研究機関又は機器・材料試験の技術資料を用いる。規格本文を転載せず、公開Scope、Abstract、Significance and Use及び公開技術資料を根拠に日本語で要約する。

## 金属疲労：軸力・ひずみ制御

| 規格群 | 公式確認事項 | ポータルへ反映する技術要点 |
|---|---|---|
| ASTM E466 / ISO 1099 / JIS Z 2289 | 一定振幅・軸力制御、試験片の材料状態・形状・表面条件、応力比と寿命の関係 | 応力振幅・平均応力・応力比を併記し、S–N結果を試験片・環境・打切り条件とセットで解釈する。ASTM E466は比較可能性のため、硬さ、清浄度、結晶粒、組成、採取方向、残留応力、表面仕上げ等の報告を重視する。 |
| ASTM E606 / ISO 12106 / JIS Z 2279 | 一軸ひずみ制御、一定振幅、全ひずみ・塑性ひずみ、ヒステリシス応答 | 全ひずみ振幅、ひずみ比、ひずみ速度、温度、半寿命付近の応力–ひずみ応答を記録する。ASTM E606は約 10^5 回未満で塑性ひずみが関与する設計課題を主な用途として示す。 |

## 公開情報の出典

1. [ASTM E466-21：Scope / Significance and Use](https://store.astm.org/e0466-21.html)
2. [ASTM E606/E606M-21：Scope / Significance and Use](https://store.astm.org/e0606_e0606m-21.html)
3. [ISO 1099:2017：Abstract / lifecycle](https://www.iso.org/standard/67847.html)
4. [ISO 12106:2017：Abstract / lifecycle](https://www.iso.org/standard/64687.html)
5. [NIST Fatigue and Fracture Group](https://www.nist.gov/mml/acmd/fatigue-and-fracture-group)
6. [NASA Technical Reports Server：熱機械疲労寿命予測](https://ntrs.nasa.gov/citations/19880005881)
7. [TA Instruments：Dynamic Mechanical Analysis introduction](https://www.tainstruments.com/applications-notes/introduction-to-dynamic-mechanical-analysis-and-its-application-to-testing-of-polymer-solids/)

## 動的弾性率・制振・動的粘弾性

| 規格群 | 公式確認事項 | ポータルへ反映する技術要点 |
|---|---|---|
| ASTM E1876 | 質量、形状、機械共振周波数から動的ヤング率・せん断弾性率・ポアソン比を算出。弾性・均質・等方的な材料での妥当性を重視。 | 支持位置、共振モード、寸法・質量測定を結果の前提として扱う。異方性・複合材では補強材の配向等が測定値へ影響するため、等方性の式を無条件に適用しない。 |
| ASTM E756 | 50–5000 Hz、片持ち梁で損失係数とヤング率又はせん断弾性率を測定。線形粘弾性と適切な試験片構成を前提とする。 | 損失係数、共振周波数、モード、温度、基材・制振層の厚さ、接着剤・養生条件を報告する。規格ページ上の E756-05(2017) はHistoricalであり、現行版は別途確認する。 |
| ASTM D4065 / ISO 6721 / JIS K 7244 | 温度・周波数・時間の関数として貯蔵・損失弾性率を測定。線形粘弾性領域、変形モード、昇温・周波数条件が比較性を左右する。 | 変形モード（引張、曲げ、せん断、ねじり）、振幅、周波数、昇温速度、温調雰囲気を必ず併記する。遷移領域では E′低下、E″・tanδピークを合わせて読む。 |

## き裂進展・破壊靭性

| 規格群 | 公式確認事項 | ポータルへ反映する技術要点 |
|---|---|---|
| ASTM E647 / ISO 12108 | 近しきい値からKmax支配の不安定化域までの疲労き裂進展速度を、ΔKとの関係で整理。R、環境、温度、周波数、波形、残留応力、き裂閉口が解釈に影響する。 | `da/dN–ΔK` だけでなく、R、Kmax、き裂長測定法、予き裂履歴、環境と負荷履歴を報告する。小さなき裂への長いき裂データの適用は非保守的となり得る。 |
| ASTM E1820 / ISO 12135 / ISO 15653 | 疲労予き裂を持つSE(B)、C(T)、DC(T)等に対し、K、J、CTOD、R曲線を準静的に評価。延性き裂の開始・安定進展と拘束条件を考慮する。 | 試験片寸法、板厚、リガメント、予き裂条件、荷重–変位又はCOD記録、き裂長測定法、妥当性判定を一体で保存する。溶接継手はノッチ位置と熱影響部・溶接金属の狙い位置を明示する。 |
| ASTM E399 / ASTM E1921 | E399は線形弾性・平面ひずみKIC、E1921は遷移温度域のフェライト鋼を対象とした統計的なT0評価。 | E399では小規模降伏・寸法妥当性、E1921では試験温度・破壊様式・複数試験片の統計処理を明記する。E399のKICを顕著な塑性変形やへき開遷移域へ機械的に適用しない。 |

## 追加の公開情報の出典

8. [ASTM E1876-22：Scope / Significance and Use](https://store.astm.org/e1876-22.html)
9. [ASTM E756-05(2017)：Scope / Significance and Use](https://www.astm.org/e0756-05r17.html)
10. [ASTM D4065-20：Scope / Significance and Use](https://store.astm.org/d4065-20.html)
11. [ISO 6721-1:2019：Abstract / lifecycle](https://www.iso.org/standard/73142.html)
12. [ASTM E647-24：Scope / Significance and Use](https://store.astm.org/e0647-24.html)
13. [ASTM E1820-25：Scope / Significance and Use](https://store.astm.org/e1820-25.html)
14. [ASTM E399-24：Scope / Significance and Use](https://store.astm.org/e0399-24.html)
15. [ISO 12135:2021：Abstract / lifecycle](https://www.iso.org/standard/78208.html)

## 高分子・ゴム・医療用部品・高度な破壊靭性

| 規格群 | 公式確認事項 | ポータルへ反映する技術要点 |
|---|---|---|
| ASTM D7791 | 剛性・半剛性プラスチックの一軸疲労。引張又は圧縮、弾性域の応力・ひずみを対象とし、周波数・自己発熱・加工履歴が比較性へ影響。 | 負荷モード、振幅、周波数、温調・自己発熱、成形・加工方向、調湿条件を報告する。弾性域を保てない材料では、プログラムした振幅が試験中に変化し得ることを明示する。 |
| ASTM D4482 / JIS K 6270 | 未切欠きゴムの伸長サイクル疲労。主にき裂発生抵抗を比較し、実使用のき裂進展を直接予測するものではない。 | 伸長比、サイクル条件、試験片数、破断判定を併記し、寿命分布とばらつきを報告する。サービス相関は別途検証が必要。 |
| ASTM F2345 | セラミック製モジュラー大腿骨頭と金属コーンの組合せの繰返し荷重評価。生理食塩水環境を前提とする比較試験。 | コーン材・公差・表面仕上げ、組立条件、環境液、負荷条件を構成の一部として記録する。試験はin vivo性能の直接予測ではなく、設計・材料の比較である。 |
| ASTM E1921 | フェライト鋼のへき開破壊に対するT0を、KJcデータの統計処理から決定。最低6試験片、試験片形状・拘束・均質性が重要。 | SE(B)とC(T)/DC(T)の拘束差、K速度、試験温度、破壊様式、データ集合の均質性を報告する。T0は単一試験片の数値ではなく、母集団の統計的指標として扱う。 |
| ASTM C1421 / ASTM D5045 / JIS R 1607 | セラミックスはき裂導入方法別のKIC、プラスチックはSENB/CTでKICとGICを評価。いずれも鋭いき裂と妥当な平面ひずみ・線形性が前提。 | き裂導入法、試験片寸法、予き裂／ノッチ、荷重–変位記録、板厚・加工方向・調湿又は温度を報告する。方法間・試験片サイズ間の数値を無条件に直接比較しない。 |

## 追加の公開情報の出典

16. [ASTM D7791-22：Scope / Significance and Use](https://store.astm.org/d7791-22.html)
17. [ASTM D4482-11(2021)：Scope / Significance and Use](https://store.astm.org/d4482-11r21.html)
18. [ASTM F2345-21：Scope / Significance and Use](https://store.astm.org/f2345-21.html)
19. [ISO 12110-1:2013：Abstract / lifecycle](https://www.iso.org/standard/54712.html)
20. [ASTM E1921-25a：Scope / Significance and Use](https://store.astm.org/e1921-25a.html)
21. [ASTM C1421-18(2025)：Scope / Significance and Use](https://store.astm.org/c1421-18r25.html)
22. [ASTM D5045-14(2022)：Scope / Significance and Use](https://store.astm.org/d5045-14r22.html)
23. [ISO 15653:2018：Abstract / lifecycle](https://www.iso.org/standard/70865.html)

## 数式の表示方針

規格本文に定義される係数、幾何学関数及び有効性条件は、購入・契約した最新版の規格本文を優先する。ポータルでは、結果の意味を読み解くための代表式だけをLaTeXで示し、計算式としての完全性や規格適合性を主張しない。

| 分野 | 表示する代表式 | 注意事項 |
|---|---|---|
| 一定振幅疲労 | \(R=\sigma_{\min}/\sigma_{\max}\)、\(\sigma_a=(\sigma_{\max}-\sigma_{\min})/2\) | 応力振幅のみでは平均応力又はR比を復元できない。 |
| 低サイクル疲労 | \(\Delta\varepsilon/2=\sigma'_f/E(2N_f)^b+\varepsilon'_f(2N_f)^c\) | Coffin–Manson–Basquin型の整理例。材料定数と寿命の定義を明示する。 |
| き裂進展 | \(\Delta K=K_{\max}-K_{\min}\)、\(da/dN=C(\Delta K)^m\) | Paris則は中間進展域の近似であり、近しきい値・不安定化域へ外挿しない。 |
| 動的粘弾性 | \(E^*=E'+iE''\)、\(\tan\delta=E''/E'\) | 線形粘弾性域、変形モード、温度・周波数を併記する。 |
| 破壊靭性 | \(K_I=Y\sigma\sqrt{\pi a}\)、\(G_I=K_I^2/E'\) | \(Y\)と\(E'\)は試験片形状・応力状態に依存する。規格の幾何学関数と妥当性条件を優先する。 |
| マスターカーブ | \(K_{Jc,med}=30+70\exp[0.019(T-T_0)]\) | E1921の代表的な中位曲線。単位系、試験片寸法補正、統計処理は規格本文に従う。 |

## 試験片寸法記号図の根拠と表示ルール

| 図示対象 | 根拠となる公式公開情報 | ポータルで示す内容 | 表示しない内容 |
|---|---|---|---|
| C(T)（Compact Tension） | ASTM E1820のScopeはC(T)・SE(B)・DC(T)を推奨試験片とし、疲労き裂で鋭利化した切欠きを用いること、靭性パラメータ別に寸法要件が変わることを明記している。 | 幅\(W\)、厚さ\(B\)、リガメント\(b_0=W-a_0\)、荷重線、荷重点、疲労予き裂を示す新規作図の記号図。 | 規格票の図面を転載しない。穴径・各寸法比・妥当性限界は、購入した最新版の規格本文を参照するよう明記する。 |
| SE(B)／SENB（Single-Edge Bend） | ASTM E1820はSE(B)を推奨し、ISO 12135は切欠き後に疲労予き裂を導入して緩やかな変位増加で試験することを示す。 | 梁高さ\(W\)、厚さ\(B\)、支点間距離\(S\)、き裂長さ\(a_0\)、三点曲げ荷重点を示す記号図。 | 具体的な支点間比・切欠き形状・板厚条件の値を図へ固定表示しない。 |
| 丸棒・平板の一軸疲労 | ASTM D7791の公開Scopeは、剛性・半剛性プラスチックの引張又は圧縮の一軸疲労を対象とする。 | 平行部径\(d\)、標点距離\(L_g\)、肩R、全長\(L\)／平行部幅\(w\)、厚さ\(t\)を示す概念図。 | 個別材料・試験片タイプの寸法値は規格本文・製品規格の優先事項として扱う。 |
| 梁（曲げ・動的弾性率・セラミックス） | ASTM C1421は室温の先進セラミックスKICを梁試験片と鋭いき裂で評価し、三つのき裂導入法を対象とする。 | 梁長さ\(L\)、幅\(W\)、厚さ\(B\)、支点間距離\(S\)、ノッチ／き裂を示す概念図。 | シェブロンノッチ又は表面き裂の規格固有幾何係数・寸法値は転載しない。 |
| 薄肉管（軸力–ねじり） | ASTM E2207は軸力とねじりを組み合わせたひずみ制御疲労試験を対象とする。 | 外径\(D_o\)、内径\(D_i\)、肉厚\(t\)、標点長\(L_g\)、軸力・トルクの向きを示す概念図。 | 材料・ひずみ計・治具に依存する最小寸法とチャック形状は規格本文に委ねる。 |

### 図の著作権と運用上の注意

各図は規格票の図面又は寸法表を複製せず、試験片の寸法**記号**、荷重経路及び測定位置を説明するために本ポータル用に新規作図する。図の近くに、関連する公式規格ページへのリンク、規格版及び「最終寸法・有効性条件は契約／購入済みの最新版規格本文を確認」の注記を常設する。規格固有の正確な寸法値は、規格本文の改訂により変わり得るため、目録へ固定値として転載しない。

## 寸法図の追加出典

24. [ASTM E1820-25：Scope / Significance and Use](https://store.astm.org/e1820-25.html)
25. [ISO 12135:2021：Abstract / lifecycle](https://www.iso.org/standard/78208.html)

File: test-detail-research.md
# 試験詳細コンテンツの根拠メモ

## 共通の編集方針

ポータルに表示する内容は、規格本文の代替ではなく、試験計画と報告書作成のための実務チェックリストである。数値条件、試験片寸法、校正、許容差、データ除外の可否は規格原典、契約仕様、品質文書で確認する。

## 代表規格の公開情報

| 規格 | 公開情報から確認した試験の要点 | ポータルに整理する代表的な条件・結果 |
| --- | --- | --- |
| ASTM E466-21 | 常温・大気中、一定振幅の周期荷重を用いる金属材料の軸力制御疲労試験。主として弾性ひずみが支配的な疲労領域を対象とする。再現性のため材料、形状、表面、応力条件、手順を報告する重要性に言及。 | 波形、最大・最小荷重／応力、応力比R、周波数、破断又は打切りサイクル、S–N点、試験片・表面状態、環境、破面観察。 |
| ASTM E606/E606M-21 | 一軸試験片のひずみ制御疲労試験。全ひずみ及び塑性ひずみを測定し、循環応力・ひずみの関係と寿命を扱う。温度、ひずみ速度、保持、環境は管理して報告する。 | 全／弾性／塑性ひずみ範囲、ひずみ比、ひずみ速度、ヒステリシスループ、応力応答、繰返し硬化・軟化、Nf、温度・保持時間。 |
| ASTM E647-24 | 疲労き裂進展速度をda/dN対ΔKで表す。R比、温度、環境、周波数、波形、残留応力、き裂閉口などが解釈に影響する。 | 試験片形式・寸法、予き裂、き裂長さ測定法、荷重範囲、R比、周波数、環境、ΔK、da/dN、近しきい値及び不安定化領域、破面・妥当性確認。 |
| ASTM D4065-20 | DMA／DTMAで温度、周波数又は時間に対する弾性率・損失弾性率を求める。自由振動、共振又は非共振強制振動に対応し、線形粘弾性域での試験を前提とする。 | 変形様式、振幅・ひずみ、周波数、昇温／降温速度、温度域、雰囲気、貯蔵・損失弾性率、tanδ、遷移温度、試験片寸法・前処理。 |
| ISO 6721系列・JIS K 7244系列 | 硬質プラスチックの線形粘弾性域での動的機械特性に関する一般原則と、ねじり振子・引張振動などの方法を扱う。 | 変形方式、周波数範囲、温度履歴、試験片形状、測定値（複素弾性率、損失成分、tanδ）、遷移温度の定義と判定方法。 |

## レポート共通チェックリスト

試験結果表だけでなく、規格番号・版、試料識別、材料・熱処理・繊維配向等の履歴、試験片図面・寸法、試験機・ロードセル・変位計・温度計の識別と校正、治具・アライメント、制御量・波形・比・周波数、環境、打切り条件、異常の有無、解析手順・単位・有効数字、原データ保存先を記載対象とする。

## 参照URL

1. https://store.astm.org/e0466-21.html
2. https://store.astm.org/e0606_e0606m-21.html
3. https://store.astm.org/e0647-24.html
4. https://store.astm.org/d4065-20.html
5. https://www.iso.org/standard/73142.html
6. https://www.iso.org/standard/73143.html
7. https://www.an.shimadzu.co.jp/products/materials-testing/fatigue-testingimpact-testing/ehf-e-series/index.html
8. https://www.an.shimadzu.co.jp/products/materials-testing/fatigue-testingimpact-testing/emt-series/index.html

File: todo.md
# 更新タスク

- [x] 動特性（DMA、共振法、損失係数、振動試験）に関するASTM・ISO・JIS規格の個別公式ページを確認する。
- [x] 既存の疲労・動的試験規格についても、公式の個別規格ページURLへ置き換える。
- [x] 金属、高分子・プラスチック、複合材料、セラミックス、試験システムの材料フィルタを追加する。
- [x] 規格データとUIを更新し、検索・フィルタ・外部リンクを検証する。
- [ ] 更新版のチェックポイントを保存して利用方法を案内する。

## 試験詳細・装置情報の拡充

- [x] 島津製作所の疲労・衝撃試験装置ページから、装置種別・用途・画像の利用条件を確認する。
- [x] 疲労、熱機械疲労、動的粘弾性、動的弾性率、制振・減衰について、試験内容・代表的な試験条件・レポート記載項目を整理する。
- [x] 各規格レコードに試験詳細を追加し、結果欄は規格・試験方法に応じた出力指標を表示する。
- [x] 装置紹介セクションに、出典を明記した画像または許諾範囲内の代替ビジュアルを追加する。
- [ ] 内容の正確性、外部参照、レスポンシブ表示を検証して更新版を保存する。

## 規格目録への簡素化

- [x] 左側の固定メニュー、ヒーロー、参考装置、解説、出典、フッターの補助表示を削除する。
- [x] 検索・フィルタ・規格一覧・選択規格の詳細だけを残す単一画面に再構成する。
- [x] 規格コード、規格名、フィルタ、詳細本文、チェックリストの文字サイズと行間を引き上げる。
- [x] デスクトップとモバイルで可読性を検証し、更新版を保存する。

## 同一テーマの関連規格リンク

- [x] 選択中の規格と同じ試験領域に属する別規格を抽出する。
- [x] 詳細パネルに関連規格リンクを追加し、クリック時に選択規格を切り替える。
- [x] 関連規格がない場合の表示と、デスクトップ／モバイルでの遷移動作を確認する。

## 関連規格表示の重複解消

- [x] ISO／JIS対応の参照先を同一テーマの関連規格一覧へ統合する。
- [x] 同一テーマの別規格から、対応規格と同じレコードを除外する。
- [x] 重複がないことと、クリックによる規格切替を確認する。

## 一覧・詳細の独立スクロール

- [x] デスクトップで検索・フィルタを固定し、規格一覧と詳細パネルを独立してスクロールできるようにする。
- [x] 一覧と詳細のスクロール領域に、現在位置が分かる控えめなスクロールバーを整える。
- [x] モバイルでは従来の縦一列表示を維持し、デスクトップの独立スクロール動作を検証する。

## 中間幅の詳細可読性

- [x] 中間幅では規格詳細を主表示とし、一覧を縮小又は下部へ退避する表示ルールを追加する。
- [x] 詳細パネルの最小幅、文字サイズ、行長を確保する。
- [x] 1068px前後、タブレット幅、モバイル幅で文字の読みやすさと切替操作を確認する。

## 規格詳細を優先する高さ設計

- [x] デスクトップでは上部の検索・フィルタ領域を圧縮し、規格一覧・詳細の表示高さを増やす。
- [x] スマホでは検索と主要フィルタだけを初期表示し、追加フィルタは展開操作へまとめる。
- [x] スマホで選択規格の詳細を一覧より先に表示し、規格内容へすぐ到達できるようにする。
- [x] デスクトップ・中間幅・スマホで、初期表示時の規格内容の見え方を確認する。

## 全画面での規格内容優先

- [x] デスクトップでも規格内容を初期表示し、規格一覧を切替タブへ集約する。
- [x] 検索・絞り込み条件を詳細表示を妨げないコンパクトな操作面へ整理する。
- [x] 大画面で詳細パネルを単一カラムの広い文書面に変更し、文字と行長を拡張する。
- [x] デスクトップ・中間幅・スマホで、内容表示と一覧・検索への切替操作を確認する。

## デスクトップの全体スクロール化

- [x] デスクトップで設定している画面固定・内部スクロール・固定ヘッダー相当のスタイルを解除する。
- [x] 規格内容をページ全体の縦スクロールで読み進められるようにする。
- [x] デスクトップとスマホで、上部操作領域が読解を妨げず自然にスクロールすることを確認する。

## 添付規格一覧の精査・追加

- [x] 添付一覧から、材料試験用の島津疲労試験機で実施する機械的な繰返し負荷試験候補を抽出する。
- [x] 製品規格、環境振動、用語規格、専用治具・専用設備を要する規格など、明らかに非該当な候補を除外する。
- [x] 残した候補の現行版・改廃状況・個別公式ページをJIS、ISO、ASTMの公式情報で確認する。
- [x] 確認済みの適合規格だけを目録へ追加し、追加・除外判断を調査メモに記録する。
- [x] 検索・材料フィルタ・公式リンクを検証して更新版を保存する。

## 公式Scope・Significance and Useへの置換

- [x] ASTM規格の公式Scopeおよび公開されているSignificance and Useを収集し、日本語の要約方針を定める。
- [x] ISO・JIS規格の公式Scopeを収集し、原典の意味を保つ日本語要約を整理する。
- [x] 36件の規格データへ公式記述に基づく日本語要約を追加する。
- [x] 詳細パネルから共通のサイン波図を削除し、要約の出典種別を明示する。
- [x] 公式リンク、要約表示、デスクトップ・モバイル表示を検証して更新版を保存する。

## 規格一覧を初期表示にする

- [x] タブの左側を「規格一覧」、右側を「選択中の規格内容」の順に変更する。
- [x] 初期表示を規格一覧へ変更し、規格選択時は規格内容タブへ遷移する動きを維持する。
- [x] デスクトップ・スマホでタブ順、初期表示、規格選択後の遷移を確認する。

## 破壊靭性規格の追加

- [ ] ASTM E1820、E399、E1290、E1921等のJ、CTOD、KIC関連規格について、現行版・個別公式ページ・Scopeを確認する。
- [ ] ISO 12135、ISO 26843、ISO 15653等のJ、CTOD、KIC関連規格について、現行版・個別公式ページ・Scopeを確認する。
- [ ] 対応するJIS規格（JIC、CTOD、KIC、弾塑性破壊靭性）を確認し、ISO・ASTMとの対応関係を整理する。
- [ ] CT試験片・三点曲げ治具・COD計測・高荷重構成など、島津試験機で必要となる構成を規格ごとに明記する。
- [ ] 採用規格、公式Scopeの日本語要約、試験・報告項目を目録に追加して検索・リンクを検証する。
- [ ] 島津の疲労試験機を用いる破壊靭性試験について、CT／三点曲げ治具、COD計測、荷重計測、必要な高荷重・環境構成を規格ごとに整理する。

## 月次の公式規格確認・更新

- [ ] 月1回のスケジュールで、収載済み規格の公式個別ページを確認する自動処理を設計する。
- [ ] 規格番号、版、発行年、状態（現行・改訂・廃止）及び公式URLの差分を検出する。
- [ ] 変更候補を確認可能な一覧として保存し、内容を確認したうえで目録データへ反映する運用を実装する。
- [ ] ポータルに目録全体の最終確認日と、各規格の最終確認日・更新日を表示する。

## GitHub Pages・GitHub Actions運用

- [ ] Standard_Catalogリポジトリの既存構成とGitHub Pages公開設定を確認する。
- [ ] 月次の公式規格ページ確認、差分記録、確認日更新を行うGitHub Actionsワークフローを追加する。
- [ ] 公式ページへのアクセス失敗・内容変更未検出・要確認差分を安全に扱う変更判定とログを実装する。
- [ ] 静的サイトのビルド・GitHub Pages公開ワークフローを追加し、月次更新後の再公開を確認する。
- [ ] GitHub連携の再認可後に、`.github/workflows/` の反映とGitHub Pagesの有効化を再試行する。
- [x] GitHubへログイン済みのWeb画面から、月次確認およびPages公開ワークフローを反映する。
- [x] pnpmバージョン競合を解消したPages公開ワークフローの成功実行と公開URLを確認する。
- [x] 初回の月次公式規格確認ワークフローの完了、確認日更新、差分Issue作成有無を確認する。
- [x] GitHub Pagesの`/Standard_Catalog/`配下でホーム画面が404となるルーティングを修正し、公開サイトで確認する。
- [x] GitHub Pages公開後も残る配下パスの404について、Wouterの基底パス設定とビルド済みルートを確認して修正する。

## 未取得規格の公式確認経路の改善

- [x] 初回月次確認で未取得となった14件を、規格番号・規格機関・HTTP応答・失敗理由ごとに整理する。
- [x] ISO・JISなど取得制限のある規格機関について、公式カタログ又は公式公開索引を代替確認経路として検証する。
- [x] 公式確認の優先経路、代替経路、取得失敗時の判定ルールを月次監視スクリプトへ実装する。
- [x] 全44件を再確認し、取得件数と未取得理由を更新する。
- [x] GitHub Actions上の月次処理で、代替公式確認経路を含む全44件の成功を確認する。
- [x] GitHub Actionsの手動実行 #2 の完了後、44件確認・未取得0件・再公開成功を確認する。

## 規格目録の表示簡素化

- [x] ヘッダーの補助索引記号、見出し横の「01」、`F/I - 01`表記、左端の縦線を削除する。
- [x] デスクトップとモバイルで、装飾削除後のヘッダー・規格目録の間隔と可読性を確認する。
- [x] ヘッダー全体と目録上部の導入説明文を削除する。
- [x] 画面幅にかかわらず「規格目録」が横書きで表示される見出し幅・改行規則へ修正する。
- [x] 確認状況ラベルを「データ自動更新日：日付 · 確認件数」へ変更する。

## GitHub反映

- [x] ヘッダー削除、横書き見出し固定、自動更新日表示をStandard_Catalogのmainブランチへ反映する。
- [x] GitHub Pagesの再公開成功と公開サイトの反映を確認する。

## 公式規格ページへのアクセス性

- [x] 詳細画面の規格番号を、各規格の公式個別ページへの直接リンクに変更する。
- [x] 規格番号リンクの外部ページ遷移、キーボードフォーカス、画面幅ごとの表示を確認する。

## GitHub反映（規格番号リンク）

- [x] 規格番号から公式個別ページを開く変更をStandard_Catalogのmainブランチへ反映する。
- [x] GitHub Pagesの再公開成功を確認する。

## GitHub README

- [x] Standard_Catalogのトップページ向けに、目的・機能・公開URL・月次更新・ローカル実行方法をまとめたREADME.mdを作成する。
- [x] README.mdをmainブランチへ反映し、GitHubのリポジトリトップで表示を確認する。

## GitHub Actions CI/CD

- [x] 既存のPages公開・月次規格確認ワークフローを確認し、継続的インテグレーション用の検証設定を追加する。
- [x] 自動更新の実行契機、権限、差分Issue、Pages再公開の流れをCI/CD設定として明確化する。
- [x] GitHub Actions設定をmainブランチへ反映し、実行結果を確認する。

## 規格内容・参考文献の拡充

- [x] 収載規格を試験分野・規格体系ごとに棚卸しし、既存の試験詳細・公式要約・参照元の不足を整理する。
- [x] 各規格について公式規格機関・公的技術資料を確認し、適用範囲、試験構成、条件、主要結果、報告事項を拡充する。
- [x] 規格ごとに情報参照元を参考文献として整理し、公式規格ページと補足技術資料へのリンクを追加する。
- [x] 応力比、ひずみ振幅、S-N曲線、き裂進展、動的弾性率、破壊靭性など必要な式をLaTeX形式で表示する。
- [x] 内容拡充後の規格詳細をデスクトップ・モバイルで検証し、GitHubへ反映する。

## 試験片寸法記号図・出典表示

- [x] 軸疲労、き裂進展・破壊靭性、曲げ、動的特性、複合負荷の代表試験片形状と、図示できる公式・公的出典を整理する。
- [x] 規格本文を転載しない寸法記号図（CT、SE(B)/SENB、丸棒、平板、梁、薄肉管等）を制作し、各図の用途・記号・注意事項を添える。
- [x] 図ごとに出典規格・公開技術資料へのリンク、版、図が概念図である旨を詳細画面へ表示する。
- [x] 画面幅ごとの図の可読性、数式・参考文献との表示順、外部リンクを確認してGitHubへ反映する。

## GitHub反映（再確認）

- [ ] 同期用リポジトリの最新差分を確認し、必要な変更をmainブランチへ反映する。
- [ ] GitHub Pages公開ワークフローの実行結果を確認する。

## サイトデザインの刷新

- [x] 色・余白・書体をCSSカスタムプロパティのデザイントークンへ集約し、個別指定の色値を排除する。
- [x] ヘッダー、表示切替タブ、規格一覧、規格内容を同一のコンテンツ列へ揃え、左端を一致させる。
- [x] 見出し・本文の文字サイズ段階を整理し、規格名の見出しを読みやすい大きさへ抑える。
- [x] 規格一覧の行と絞り込み条件の並びを整え、選択・ホバー状態を判別しやすくする。
- [x] 二重に引かれていた区切り線を1本へ整理し、ブロック間の余白規則を統一する。
- [x] 全テキストの文字色をWCAG AA（4.5:1）以上へ引き上げる。
- [x] 到達しない旧レイアウトのコードと、単一列化により無効となったCSSを削除する。
- [x] 動作しない検索実行ボタンを削除し、表示切替をタブとしてキーボード操作へ対応させる。
- [x] デスクトップ・中間幅・スマホで表示、絞り込み、規格切替、横スクロール発生の有無を確認する。
